Repository: stetef/nano-XANES-microscopy-of-Fe

# nano-XANES-microscopy-of-Fe
Analysis of iron nano-XANES microscopy images of from the 3-ID Hard X-ray Nanoprobe (HXN) beamline at Brookhaven National Laboratory.

## The dataset
	<video width="400" controls>
  	<source src="Figures/preview.mp4" alt="XANES map with spectra interactive plot" type="video/mp4">

Files
1. nanoXANES_Fe.tiff --> nano-XANES stack collected at HXN beamline 
2. energy_list_corr.txt --> energy values corresponding to the stack
3. FeLibNov2021.nor --> normalized Fe-XANES library (from AthenaProgram)
4. ExpectedResult.png --> Result from linear combination fitting of XANES data

Notes.

1. This is a model system sample used for optimizing nano-XANES workflow. We know the "true value" chemical state map. 
2. The aggregate is composed of LiFe(II)PO4 (LFP), Pyrite (Pyr), StainlessSteelNP (SS) and Hematite_NP (Hem) 
3. Please note that this is unpublished data from a submitted MS

File: Data/HXN_XANES/FeLibNov2021.nor
# XDI/1.0 Demeter/0.9.26
# Demeter.output_filetype: multicolumn normalized mu(E)
# Element.symbol: Fe
# Element.edge: K
# Column.1: energy eV
# Column.2: Magnetite
# Column.3: Maghemite
# Column.4: Goethite
# Column.5: HFO
# Column.6: FeIII_sulfate
# Column.7: Fe3P
# Column.8: LiFe(II)PO4
# Column.9: Fe(III)PO4
# Column.10: Pyrite
# Column.11: StainlessSteelNP
# Column.12: Hematite_NP
#------------------------
#  energy  Magnetite  Maghemite  Goethite  HFO  FeIII_sulfate  Fe3P  LiFe(II)PO4  Fe(III)PO4  Pyrite  StainlessSteelNP  Hematite_NP
  7090.0000       0.31976961E-02   0.41358000E-03   0.22550663E-02   0.22262299E-02   0.24976476E-02   0.16754579E-02   0.26933284E-02   0.25691372E-02  -0.70961856E-03  -0.10802602E-02   0.13488772E-02
  7090.3521       0.29984236E-02   0.61050506E-03   0.21677877E-02   0.21327488E-02   0.24105654E-02   0.15679868E-02   0.25245010E-02   0.23511085E-02  -0.74871023E-03  -0.10694115E-02   0.12640218E-02
  7090.7041       0.28363843E-02   0.47457744E-03   0.20805090E-02   0.20392677E-02   0.23234832E-02   0.14605157E-02   0.23556737E-02   0.21330798E-02  -0.78780189E-03  -0.10110802E-02   0.11791665E-02
  7091.0562       0.25787626E-02   0.30456018E-03   0.19932304E-02   0.19457866E-02   0.22364009E-02   0.13530446E-02   0.21868464E-02   0.19150511E-02  -0.82689355E-03  -0.95274885E-03   0.10943112E-02
  7091.4087       0.22678076E-02   0.22252693E-03   0.19058307E-02   0.18521758E-02   0.21491979E-02   0.12454244E-02   0.20177848E-02   0.16967200E-02  -0.83872736E-03  -0.89433663E-03   0.10093381E-02
  7091.7607       0.23223587E-02   0.11705017E-03   0.18185521E-02   0.17586947E-02   0.20621157E-02   0.11379532E-02   0.18489575E-02   0.14786913E-02  -0.78935543E-03  -0.83600532E-03   0.92448281E-03
  7092.1128       0.19264053E-02   0.26320031E-04   0.17312735E-02   0.16652136E-02   0.19750335E-02   0.10304821E-02   0.16801302E-02   0.12606626E-02  -0.73998349E-03  -0.77767401E-03   0.82008194E-03
  7092.4648       0.16724035E-02   0.17366707E-04   0.16439948E-02   0.15717325E-02   0.18879512E-02   0.92301100E-03   0.15113028E-02   0.10426339E-02  -0.69061156E-03  -0.71934271E-03   0.88144484E-03
  7092.8169       0.13784966E-02   0.44801182E-04   0.15567162E-02   0.14782513E-02   0.18008690E-02   0.81553987E-03   0.13424755E-02   0.82460523E-03  -0.64123962E-03  -0.66101140E-03   0.70591588E-03
  7093.1689       0.14249461E-02  -0.33511625E-03   0.14694376E-02   0.13847702E-02   0.17137868E-02   0.70806875E-03   0.11736481E-02   0.60657653E-03  -0.59186769E-03  -0.60268009E-03   0.60945157E-03
  7093.5210       0.10672601E-02  -0.57599396E-03   0.13821590E-02   0.12912891E-02   0.16267045E-02   0.60059763E-03   0.10048208E-02   0.38854784E-03  -0.54249575E-03  -0.54434878E-03   0.21824095E-03
  7093.8730       0.95400328E-03  -0.37294041E-03   0.12948803E-02   0.11978080E-02   0.15396223E-02   0.49312650E-03   0.83599342E-03   0.17051913E-03  -0.49312381E-03  -0.48601747E-03   0.45609795E-03
  7094.2256       0.69131356E-03  -0.57888374E-03   0.12074807E-02   0.11041972E-02   0.14524193E-02   0.38550632E-03   0.66693192E-03  -0.47811957E-04  -0.44368340E-03  -0.42760526E-03   0.25135733E-03
  7094.5776       0.81447029E-03  -0.20748873E-03   0.11202020E-02   0.10107161E-02   0.13653370E-02   0.28040080E-03   0.51344419E-03  -0.19478280E-03  -0.39431146E-03  -0.36927395E-03   0.29012333E-03
  7094.9297       0.77757597E-03  -0.35088543E-03   0.10329234E-02   0.91723502E-03   0.12782548E-02   0.18375009E-03   0.41787760E-03  -0.10096442E-03  -0.34493953E-03  -0.31094264E-03   0.11614427E-03
  7095.2817       0.60760741E-03  -0.38435265E-03   0.94564477E-03   0.82375391E-03   0.11911726E-02   0.87099377E-04   0.32231102E-03  -0.71460448E-05  -0.29556759E-03  -0.25261133E-03   0.30074515E-03
  7095.6338       0.36343101E-03  -0.47546580E-03   0.85836615E-03   0.73027280E-03   0.11040903E-02  -0.95513321E-05   0.22674444E-03   0.86672332E-04  -0.24619566E-03  -0.19428002E-03   0.29153542E-03
  7095.9858       0.11735848E-03  -0.57711228E-03   0.77108752E-03   0.63679169E-03   0.10170081E-02  -0.10620204E-03   0.13117786E-03   0.18049071E-03  -0.19682372E-03  -0.13594871E-03   0.83342293E-04
  7096.3379       0.14984549E-03  -0.72529681E-03   0.68380889E-03   0.54331058E-03   0.92992586E-03  -0.20285275E-03   0.35611271E-04   0.27430909E-03  -0.14745179E-03  -0.77617400E-04   0.19548799E-03
  7096.6899      -0.95020411E-04  -0.51094391E-03   0.59653026E-03   0.44982947E-03   0.84284363E-03  -0.26271858E-03  -0.32481957E-04   0.31768974E-03  -0.98079850E-04  -0.19286091E-04   0.13766403E-03
  7097.0425      -0.17473308E-03   0.37666210E-03   0.50913058E-03   0.35621870E-03   0.75564061E-03  -0.29131131E-03  -0.78107620E-04   0.31650872E-03  -0.48639437E-04   0.39126121E-04   0.17361397E-04
  7097.3945      -0.24567165E-03   0.46691343E-03   0.42185195E-03   0.26273759E-03   0.66855838E-03  -0.31986443E-03  -0.12367009E-03   0.31532933E-03   0.73249858E-06   0.97457430E-04  -0.24454820E-03
  7097.7466      -0.59551450E-03   0.13927952E-03   0.33457333E-03   0.20497159E-03   0.58147615E-03  -0.34841756E-03  -0.16923256E-03   0.31414994E-03   0.50104434E-04   0.15578874E-03  -0.93598199E-04
  7098.0986      -0.45822294E-03   0.12764499E-03   0.24729470E-03   0.14957702E-03   0.49439391E-03  -0.37697068E-03  -0.21479503E-03   0.31297055E-03   0.99476370E-04   0.21412005E-03  -0.65053287E-05
  7098.4507      -0.53683224E-03   0.36019178E-03   0.15495957E-03   0.82518014E-04   0.40731168E-03  -0.40552380E-03  -0.26035750E-03   0.31179117E-03   0.14884831E-03   0.27245136E-03   0.10747597E-03
  7098.8027       0.99229131E-04   0.19036609E-03   0.18405138E-04   0.40757556E-04   0.32022944E-03  -0.29457516E-03  -0.31358474E-03   0.19913934E-03   0.19822024E-03   0.33078267E-03  -0.24129846E-03
  7099.1548       0.15093604E-03   0.48151640E-03   0.92318662E-05  -0.94603983E-05   0.23314721E-03  -0.15999865E-03  -0.36782851E-03   0.66898347E-04   0.24759218E-03   0.38911398E-03  -0.14208476E-03
  7099.5068       0.13058980E-03   0.64396881E-03   0.17539038E-04  -0.55103293E-04   0.14606497E-03  -0.25422134E-04  -0.42207228E-03  -0.65342649E-04   0.29696411E-03   0.44744529E-03  -0.37031272E-04
  7099.8594       0.86731335E-04   0.76637083E-04   0.17720745E-04  -0.73275803E-04   0.99537351E-04   0.10934103E-03  -0.47639129E-03  -0.19776706E-03   0.34640453E-03   0.50585750E-03  -0.20821462E-04
  7100.2114      -0.24785624E-03   0.23296101E-03   0.48538907E-04  -0.10531917E-03   0.67663997E-04   0.24391754E-03  -0.53063507E-03  -0.33000805E-03   0.39577646E-03   0.65451487E-03  -0.76720301E-04
  7100.5635      -0.40334522E-03   0.45669814E-03   0.78213808E-04  -0.13360055E-03  -0.58498999E-05   0.40723026E-03  -0.57367034E-03  -0.43013517E-03   0.44514840E-03   0.95058207E-03  -0.21367900E-03
  7100.9155      -0.42507046E-03   0.85816097E-03  -0.15100996E-03  -0.14436447E-03   0.24983502E-05   0.70944021E-03  -0.56587803E-03  -0.37503899E-03   0.63260211E-03   0.10289017E-02  -0.45541463E-03
  7101.2676      -0.34156017E-03   0.87353005E-03  -0.36296240E-04  -0.16022032E-03   0.90963980E-05   0.10116502E-02  -0.55808573E-03  -0.31994280E-03   0.90752221E-03   0.14345667E-02  -0.44261341E-03
  7101.6196      -0.72831953E-04   0.90594392E-03   0.55186877E-04  -0.14535500E-03  -0.26756371E-05   0.13138601E-02  -0.55029343E-03  -0.26484662E-03   0.11824423E-02   0.14849665E-02  -0.21802220E-03
  7101.9717      -0.53617911E-04   0.13033849E-02  -0.10891258E-03  -0.12043916E-03  -0.97144400E-04   0.16160701E-02  -0.54250113E-03  -0.20975043E-03   0.14573624E-02   0.19155607E-02  -0.84071437E-05
  7102.3237      -0.12696975E-03   0.20486168E-02  -0.11322624E-03  -0.11658119E-03  -0.54889932E-04   0.19182800E-02  -0.53470882E-03  -0.15465425E-03   0.17322825E-02   0.23110522E-02  -0.19417419E-03
  7102.6763      -0.15988234E-03   0.24503498E-02  -0.14529275E-03  -0.86778790E-04  -0.10567582E-03   0.26336132E-02  -0.42589806E-03  -0.14013188E-03   0.20075839E-02   0.27204187E-02  -0.91542657E-05
  7103.0283       0.17710675E-03   0.21196517E-02  -0.17431012E-03  -0.53337132E-04  -0.65238183E-04   0.34708365E-02  -0.28227213E-03  -0.13902937E-03   0.22825040E-02   0.29151624E-02   0.73266660E-06
  7103.3804       0.85483060E-04   0.20626281E-02  -0.16086411E-03  -0.18051103E-04  -0.19842703E-04   0.43080598E-02  -0.13864620E-03  -0.13792687E-03   0.25574241E-02   0.31169439E-02   0.70726308E-04
  7103.7324      -0.37967928E-03   0.24158293E-02  -0.40222790E-04   0.13904837E-04  -0.16985730E-04   0.51452832E-02   0.49797391E-05  -0.13682437E-03   0.28323442E-02   0.37712879E-02   0.26073296E-03
  7104.0845      -0.20222412E-03   0.27102354E-02   0.23733280E-04   0.70621175E-04  -0.13689944E-04   0.62771704E-02   0.18623210E-03  -0.72347900E-04   0.31072643E-02   0.42675785E-02   0.35291045E-03
  7104.4365       0.32601608E-03   0.27436068E-02   0.10536125E-03   0.12662684E-03   0.61189866E-04   0.78108810E-02   0.42617552E-03   0.87224006E-04   0.33821844E-02   0.49088298E-02   0.16962207E-03
  7104.7886       0.55794204E-03   0.41428616E-02   0.27275623E-03   0.20737060E-03   0.82040188E-04   0.93445916E-02   0.66611893E-03   0.24679591E-03   0.36571045E-02   0.53192700E-02   0.33211890E-03
  7105.1406       0.88915654E-03   0.46808745E-02   0.38483837E-03   0.29545524E-03   0.16506705E-03   0.11121633E-01   0.11681142E-02   0.58674121E-03   0.39320246E-02   0.56582904E-02   0.16823973E-03
  7105.4932       0.12469340E-02   0.44956147E-02   0.43011538E-03   0.40768578E-03   0.25487672E-03   0.13033384E-01   0.18251406E-02   0.10251864E-02   0.42073260E-02   0.67795904E-02  -0.87134983E-04
  7105.8452       0.11797877E-02   0.45253474E-02   0.45529421E-03   0.56755601E-03   0.41676424E-03   0.15075147E-01   0.20121839E-02   0.16091243E-02   0.44822461E-02   0.71879637E-02   0.35066823E-03
  7106.1973       0.16748456E-02   0.51175590E-02   0.55681799E-03   0.72079357E-03   0.52172107E-03   0.17024150E-01   0.23400003E-02   0.18064872E-02   0.48653266E-02   0.80976301E-02   0.42089982E-03
  7106.5493       0.22541090E-02   0.52570296E-02   0.76845856E-03   0.88643954E-03   0.50866554E-03   0.18883203E-01   0.27814424E-02   0.16873703E-02   0.53332755E-02   0.86806396E-02   0.90803540E-03
  7106.9014       0.22108368E-02   0.53124252E-02   0.97712168E-03   0.10553878E-02   0.62833481E-03   0.20728694E-01   0.28994077E-02   0.17397471E-02   0.59320083E-02   0.10277234E-01   0.91974015E-03
  7107.2534       0.27722594E-02   0.57910685E-02   0.11420955E-02   0.12811701E-02   0.79836558E-03   0.23158188E-01   0.30230244E-02   0.24186737E-02   0.66286071E-02   0.11744583E-01   0.10391400E-02
  7107.6055       0.33755693E-02   0.62549652E-02   0.13423127E-02   0.15125350E-02   0.10143189E-02   0.25958767E-01   0.33645397E-02   0.28973204E-02   0.73252058E-02   0.12995423E-01   0.16032769E-02
  7107.9575       0.42512332E-02   0.61280387E-02   0.16027779E-02   0.18087338E-02   0.11598327E-02   0.29066134E-01   0.42475552E-02   0.23613308E-02   0.79272114E-02   0.14104451E-01   0.17936122E-02
  7108.3101       0.51230358E-02   0.69059068E-02   0.18626767E-02   0.21521224E-02   0.13397935E-02   0.32524455E-01   0.48729334E-02   0.29880092E-02   0.84952801E-02   0.15900178E-01   0.19483448E-02
  7108.6621       0.62356304E-02   0.72638958E-02   0.21949982E-02   0.25204270E-02   0.16000913E-02   0.36632529E-01   0.55633669E-02   0.34899242E-02   0.90625621E-02   0.18252314E-01   0.22890119E-02
  7109.0142       0.70974181E-02   0.75983285E-02   0.25660745E-02   0.29486301E-02   0.18312863E-02   0.41554315E-01   0.63966424E-02   0.36285033E-02   0.10140566E-01   0.21038140E-01   0.26417359E-02
  7109.3662       0.83622207E-02   0.77381821E-02   0.28838271E-02   0.34442750E-02   0.20453073E-02   0.47689324E-01   0.74063491E-02   0.35441967E-02   0.11280169E-01   0.24518941E-01   0.29360467E-02
  7109.7183       0.10072270E-01   0.83784639E-02   0.33402403E-02   0.40735236E-02   0.23461531E-02   0.55816797E-01   0.84168310E-02   0.41154168E-02   0.12496618E-01   0.28748944E-01   0.34429779E-02
  7110.0703       0.12229894E-01   0.92305610E-02   0.39252347E-02   0.47757316E-02   0.27944784E-02   0.66146877E-01   0.96011800E-02   0.49641925E-02   0.15117691E-01   0.34772959E-01   0.39705954E-02
  7110.4224       0.15427376E-01   0.10928004E-01   0.46050813E-02   0.56884265E-02   0.31947933E-02   0.80555320E-01   0.11550717E-01   0.51401723E-02   0.17738764E-01   0.43249422E-01   0.45651062E-02
  7110.7744       0.19384001E-01   0.12193773E-01   0.55148640E-02   0.68288822E-02   0.37007203E-02   0.10142667       0.13836916E-01   0.57887020E-02   0.20910143E-01   0.54072642E-01   0.50638509E-02
  7111.1270       0.25826908E-01   0.13531439E-01   0.66489757E-02   0.84139471E-02   0.42705476E-02   0.12970521       0.17060168E-01   0.67076323E-02   0.26141946E-01   0.73056051E-01   0.61216013E-02
  7111.4790       0.35195879E-01   0.15540094E-01   0.82188057E-02   0.10749847E-01   0.50702097E-02   0.16782333       0.21915865E-01   0.78516756E-02   0.31366504E-01   0.10368338       0.73644596E-02
  7111.8311       0.46875981E-01   0.18179981E-01   0.10679609E-01   0.14119418E-01   0.61923883E-02   0.22018860       0.29308485E-01   0.85666520E-02   0.40620801E-01   0.15023711       0.91100611E-02
  7112.1831       0.58721909E-01   0.22084058E-01   0.14705015E-01   0.19699399E-01   0.76311452E-02   0.27338272       0.36987506E-01   0.10119247E-01   0.56670405E-01   0.19873804       0.11661658E-01
  7112.5352       0.69299925E-01   0.28637741E-01   0.21667332E-01   0.27032083E-01   0.97488289E-02   0.32504890       0.44258181E-01   0.12662625E-01   0.72720008E-01   0.23816633       0.16089757E-01
  7112.8872       0.81928439E-01   0.39706768E-01   0.31202833E-01   0.34797887E-01   0.13191068E-01   0.36523426       0.46502123E-01   0.15704516E-01   0.88217282E-01   0.26629765       0.23573662E-01
  7113.2393       0.99054414E-01   0.53308195E-01   0.38717597E-01   0.43265328E-01   0.19369307E-01   0.39708000       0.44742772E-01   0.21338635E-01   0.10322821       0.29043589       0.33317969E-01
  7113.5913       0.11537841       0.65402401E-01   0.40947870E-01   0.50303751E-01   0.28048856E-01   0.42216807       0.41480945E-01   0.28341085E-01   0.11823913       0.31342676       0.40895729E-01
  7113.9438       0.12410056       0.74793455E-01   0.44418358E-01   0.55971713E-01   0.34408330E-01   0.43981116       0.39639388E-01   0.35062403E-01   0.12361772       0.33558144       0.44529856E-01
  7114.2959       0.12284023       0.81760044E-01   0.53698775E-01   0.59192880E-01   0.33364487E-01   0.45096181       0.40252916E-01   0.39366843E-01   0.12469207       0.35757579       0.50630455E-01
  7114.6479       0.11748838       0.84687778E-01   0.59662088E-01   0.59936037E-01   0.30985985E-01   0.46076857       0.40853828E-01   0.42026761E-01   0.12576642       0.37705246       0.58362925E-01
  7115.0000       0.11392191       0.81119523E-01   0.54676600E-01   0.58876884E-01   0.32746023E-01   0.47039459       0.40813404E-01   0.43020678E-01   0.12505995       0.39346013       0.60566229E-01
  7115.3521       0.11362103       0.74853590E-01   0.47432266E-01   0.57053976E-01   0.34843727E-01   0.48469856       0.40546135E-01   0.42534451E-01   0.12299960       0.40649006       0.55624160E-01
  7115.7041       0.11538658       0.70203468E-01   0.44586174E-01   0.55081395E-01   0.31819382E-01   0.50670909       0.42259336E-01   0.39631120E-01   0.12093925       0.41592085       0.51489677E-01
  7116.0562       0.11889365       0.68864445E-01   0.45023091E-01   0.53511050E-01   0.26188561E-01   0.53673801       0.45723963E-01   0.34715140E-01   0.12701248       0.42349848       0.50316578E-01
  7116.4087       0.12393324       0.69163143E-01   0.46374388E-01   0.52564270E-01   0.22139845E-01   0.57726492       0.50091344E-01   0.29326109E-01   0.13614339       0.42926760       0.50119800E-01
  7116.7607       0.13220375       0.70578102E-01   0.48012222E-01   0.52587041E-01   0.20318300E-01   0.61948144       0.56263275E-01   0.26551342E-01   0.15124443       0.43380136       0.50770329E-01
  7117.1128       0.14353315       0.72347171E-01   0.50402008E-01   0.53607156E-01   0.20009720E-01   0.66208862       0.64169805E-01   0.25436559E-01   0.19503772       0.43666794       0.52551295E-01
  7117.4648       0.15907335       0.74487205E-01   0.53044620E-01   0.55283488E-01   0.20671855E-01   0.70402502       0.74649707E-01   0.25749170E-01   0.23883102       0.44183987       0.54876906E-01
  7117.8169       0.17878669       0.76888082E-01   0.55665025E-01   0.57586178E-01   0.21851474E-01   0.74182353       0.90601481E-01   0.27344743E-01   0.30046677       0.44991139       0.56375187E-01
  7118.1689       0.20089640       0.78513325E-01   0.58055047E-01   0.60558501E-01   0.23291689E-01   0.77590190       0.11078400       0.28952384E-01   0.39799609       0.45979856       0.57493196E-01
  7118.5210       0.22688793       0.80581541E-01   0.60424560E-01   0.63944472E-01   0.25295184E-01   0.80613946       0.13562740       0.30522870E-01   0.49552541       0.47666169       0.58668450E-01
  7118.8730       0.25648711       0.83499316E-01   0.63273423E-01   0.68330210E-01   0.27532250E-01   0.83153430       0.17429137       0.34409573E-01   0.57103461       0.49736352       0.60914009E-01
  7119.2256       0.29265289       0.88396284E-01   0.67605283E-01   0.73765516E-01   0.30119971E-01   0.85285826       0.22127944       0.36864267E-01   0.62383878       0.51963729       0.64137862E-01
  7119.5776       0.33548451       0.94559086E-01   0.73534534E-01   0.81230731E-01   0.33108564E-01   0.87093622       0.27726877       0.38874193E-01   0.67656982       0.54263887       0.69235442E-01
  7119.9297       0.38509025       0.10331040       0.81667421E-01   0.90908879E-01   0.36746805E-01   0.88631903       0.34835947       0.42761085E-01   0.72554493       0.56686700       0.75946945E-01
  7120.2817       0.43973575       0.11470481       0.92546525E-01   0.10270071       0.40823893E-01   0.89815411       0.42955618       0.47738025E-01   0.76808007       0.59085274       0.85392863E-01
  7120.6338       0.49608380       0.13000172       0.10658477       0.11838092       0.46139462E-01   0.90892770       0.51437573       0.54227161E-01   0.81061521       0.61467674       0.97467353E-01
  7120.9858       0.55041316       0.14902129       0.12380897       0.13735402       0.52740543E-01   0.91947784       0.60075360       0.62828469E-01   0.83061213       0.63871225       0.11278162
  7121.3379       0.60007216       0.17313247       0.14521374       0.16112397       0.61119121E-01   0.92746907       0.68599990       0.71737111E-01   0.83045137       0.66276490       0.13280523
  7121.6899       0.64539108       0.20332942       0.17129662       0.19018234       0.73728289E-01   0.93501304       0.76920009       0.83734241E-01   0.83029061       0.68649503       0.15813495
  7122.0425       0.68696567       0.24130367       0.20258902       0.22326220       0.89754212E-01   0.94219830       0.85152972       0.99159981E-01   0.81835001       0.70818621       0.19002042
  7122.3945       0.72716089       0.28528030       0.24013433       0.26092797       0.11151762       0.94878116       0.93862832       0.12014843       0.80608046       0.73005754       0.23035151
  7122.7466       0.76596849       0.33427308       0.28308477       0.30112851       0.13786095       0.95318717        1.0171499       0.14438827       0.79381091       0.74987455       0.27862072
  7123.0986       0.80512428       0.38762666       0.33016339       0.34477828       0.17309712       0.95693024        1.0920701       0.17294386       0.79478079       0.76965387       0.33346859
  7123.4507       0.84540931       0.44107503       0.37904418       0.39047279       0.21420537       0.96131266        1.1667876       0.20913575       0.79811888       0.78537927       0.39088797
  7123.8027       0.88628989       0.49178321       0.42721602       0.43463326       0.26107885       0.96527860        1.2389520       0.25233125       0.80148624       0.80372839       0.44566645
  7124.1548       0.92700569       0.53804097       0.47515642       0.47922619       0.31184328       0.96873609        1.3094745       0.29973353       0.80859353       0.82133652       0.49431846
  7124.5068       0.96564418       0.58049084       0.52292339       0.52451206       0.36405523       0.97161667        1.3782960       0.35117156       0.81570082       0.83920037       0.53904329
  7124.8594        1.0000962       0.62091692       0.57101476       0.57015710       0.41550886       0.97497600        1.4427784       0.40284288       0.82188851       0.85693766       0.58252777
  7125.2114        1.0285773       0.66223572       0.62217314       0.61596315       0.46680617       0.97961250        1.5043517       0.45574895       0.82694268       0.87116894       0.62778212
  7125.5635        1.0517235       0.70675320       0.67849498       0.66432540       0.51519104       0.98474133        1.5604121       0.50951028       0.83199686       0.88821728       0.67812039
  7125.9155        1.0697696       0.75595551       0.74051486       0.71682659       0.56216477       0.98823039        1.5982939       0.56343256       0.83482040       0.90524686       0.73332273
  7126.2676        1.0849173       0.81050185       0.80702065       0.76975048       0.60955311       0.99227519        1.6288924       0.61733490       0.83307708       0.91901622       0.79355134
  7126.6196        1.0994268       0.86879115       0.87526464       0.82464596       0.65649762       0.99649082        1.6539310       0.67221868       0.83133377       0.93097793       0.85828046
  7126.9717        1.1151358       0.92892934       0.94097236       0.88243772       0.70550750        1.0006740        1.6726947       0.72905650       0.83428608       0.94459268       0.92490849
  7127.3237        1.1344099       0.98579683        1.0026641       0.94100632       0.75835987        1.0061569        1.6773065       0.79589333       0.83862750       0.95805451       0.99009153
  7127.6763        1.1573907        1.0390337        1.0585237       0.99949698       0.81646323        1.0122646        1.6734341       0.86706610       0.84297494       0.96939412        1.0522163
  7128.0283        1.1845379        1.0876212        1.1090147        1.0566116       0.87816996        1.0186471        1.6607073       0.94175652       0.85972446       0.97789612        1.1112410
  7128.3804        1.2149632        1.1320700        1.1548441        1.1139145       0.94312509        1.0228380        1.6272659        1.0194734       0.87737082       0.98720481        1.1701338
  7128.7324        1.2468587        1.1734435        1.1959595        1.1663781        1.0114911        1.0279737        1.5848918        1.0982622       0.89457872       0.99834458        1.2274429
  7129.0845        1.2782600        1.2120966        1.2286864        1.2141420        1.0805280        1.0336079        1.5355734        1.1762874       0.90746404        1.0082669        1.2806618
  7129.4365        1.3065182        1.2482643        1.2520173        1.2591054        1.1509744        1.0389132        1.4797766        1.2501806       0.92034937        1.0158998        1.3267134
  7129.7886        1.3292058        1.2790068        1.2661747        1.2987232        1.2206886        1.0419920        1.4215764        1.3140541       0.93359212        1.0229853        1.3617453
  7130.1406        1.3443561        1.3037749        1.2736863        1.3342071        1.2876329        1.0450668        1.3708518        1.3729312       0.94789806        1.0304017        1.3844876
  7130.4932        1.3518091        1.3245152        1.2770223        1.3646266        1.3467686        1.0488882        1.3328207        1.4276002       0.96222384        1.0394558        1.3974758
  7130.8452        1.3524478        1.3418201        1.2770834        1.3919140        1.3960598        1.0518762        1.3043289        1.4696445       0.97734889        1.0429099        1.4034937
  7131.1973        1.3476430        1.3582462        1.2755978        1.4138049        1.4334072        1.0553715        1.2833414        1.5017551       0.99364062        1.0443206        1.4080633
  7131.5493        1.3385561        1.3750347        1.2728816        1.4323293        1.4579472        1.0591852        1.2687889        1.5241089        1.0099324        1.0476794        1.4141973
  7131.9014        1.3268837        1.3926859        1.2692341        1.4467122        1.4720734        1.0621797        1.2561933        1.5369506        1.0256711        1.0467316        1.4245587
  7132.2534        1.3139053        1.4099307        1.2658434        1.4564983        1.4799802        1.0631777        1.2398571        1.5399193        1.0400425        1.0448638        1.4393400
  7132.6055        1.2989268        1.4277094        1.2627177        1.4625340        1.4851234        1.0639792        1.2210825        1.5389223        1.0544138        1.0403611        1.4571198
  7132.9575        1.2825180        1.4421687        1.2609153        1.4644043        1.4882476        1.0660859        1.2000571        1.5378263        1.0671666        1.0347172        1.4747592
  7133.3101        1.2662874        1.4527378        1.2608937        1.4626301        1.4898247        1.0674974        1.1760689        1.5310282        1.0779355        1.0309123        1.4886983
  7133.6621        1.2495956        1.4569937        1.2583724        1.4578930        1.4884359        1.0679807        1.1544617        1.5207053        1.0886896        1.0261492        1.4969746
  7134.0142        1.2333226        1.4540423        1.2544383        1.4501820        1.4838538        1.0674843        1.1364700        1.5071750        1.0978184        1.0211669        1.4983784
  7134.3662        1.2184551        1.4461569        1.2515244        1.4410421        1.4756139        1.0676354        1.1254710        1.4999307        1.1059010        1.0160885        1.4912926
  7134.7183        1.2050588        1.4332115        1.2474141        1.4293964        1.4656012        1.0679899        1.1164488        1.4943681        1.1138556        1.0139161        1.4777732
  7135.0703        1.1938221        1.4157839        1.2421126        1.4175448        1.4561965        1.0683435        1.1074267        1.4888401        1.1194723        1.0099786        1.4585742
  7135.4224        1.1841094        1.3968403        1.2375458        1.4047971        1.4465092        1.0686345        1.1004781        1.4852523        1.1250891        1.0056757        1.4357268
  7135.7744        1.1756324        1.3761836        1.2323605        1.3923441        1.4390766        1.0689254        1.0935920        1.4816645        1.1308802        1.0032452        1.4122501
  7136.1270        1.1680633        1.3564991        1.2273790        1.3798993        1.4329346        1.0692168        1.0866964        1.4780717        1.1373308        1.0004320        1.3894489
  7136.4790        1.1612775        1.3396667        1.2233956        1.3684844        1.4278449        1.0695077        1.0798103        1.4744839        1.1437725       0.99438587        1.3686108
  7136.8311        1.1550104        1.3240097        1.2204540        1.3567028        1.4228506        1.0690997        1.0743369        1.4715286        1.1493988       0.99405828        1.3511266
  7137.1831        1.1486468        1.3120663        1.2173004        1.3451398        1.4169554        1.0682873        1.0699176        1.4689776        1.1536501       0.99068911        1.3365678
  7137.5352        1.1425834        1.3013322        1.2063346        1.3343665        1.4108507        1.0674749        1.0654983        1.4664267        1.1579014       0.99088424        1.3237956
  7137.8872        1.1358359        1.2914721        1.2092356        1.3233100        1.4051879        1.0666624        1.0610790        1.4638757        1.1593597       0.98866219        1.3116046
  7138.2393        1.1300843        1.2823821        1.2040666        1.3121045        1.3989045        1.0658500        1.0566598        1.4613247        1.1583587       0.98875303        1.2985674
  7138.5913        1.1232369        1.2727459        1.1980934        1.3004255        1.3921378        1.0650855        1.0524621        1.4582631        1.1573577       0.98718643        1.2839791
  7138.9438        1.1170622        1.2621438        1.1909134        1.2885635        1.3843763        1.0645545        1.0498386        1.4518503        1.1567297       0.98734011        1.2679214
  7139.2959        1.1095379        1.2509192        1.1830643        1.2765368        1.3733942        1.0640241        1.0472186        1.4454463        1.1566451       0.98671123        1.2503725
  7139.6479        1.1023916        1.2384765        1.1744533        1.2641808        1.3631613        1.0634938        1.0445987        1.4390424        1.1565605       0.98845208        1.2319269
  7140.0000        1.0954222        1.2250313        1.1659161        1.2516565        1.3511560        1.0629635        1.0419788        1.4326384        1.1568389       0.99050437        1.2127500
  7140.6284        1.0844067        1.1997133        1.1511243        1.2286289        1.3280041        1.0618971        1.0368262        1.4199146        1.1574481       0.99421832        1.1793726
  7141.2764        1.0762232        1.1739894        1.1379387        1.2060231        1.3027459        1.0599121        1.0271587        1.3938611        1.1563183       0.99644991        1.1475285
  7141.9434        1.0723186        1.1482128        1.1260343        1.1840356        1.2752335        1.0578687        1.0172070        1.3670418        1.1549305       0.99729674        1.1188292
  7142.6294        1.0722697        1.1241140        1.1151679        1.1632351        1.2461732        1.0558423        1.0066780        1.3389925        1.1535030       0.99696265        1.0943012
  7143.3345        1.0748801        1.1027248        1.1051563        1.1453025        1.2182339        1.0545961       0.99155909        1.3036187        1.1443430       0.99442428        1.0736250
  7144.0591        1.0770360        1.0867221        1.0966209        1.1304316        1.1900486        1.0533154       0.97602141        1.2672651        1.1324055       0.99238824        1.0592193
  7144.8027        1.0764729        1.0775313        1.0898426        1.1190270        1.1654232        1.0521681       0.96163990        1.2336222        1.1201423       0.99010332        1.0515451
  7145.5654        1.0721372        1.0753644        1.0846356        1.1106499        1.1429486        1.0514159       0.95103995        1.2085281        1.1042200       0.99008938        1.0494828
  7146.3472        1.0640392        1.0791461        1.0801115        1.1038979        1.1218302        1.0506449       0.94017535        1.1828074        1.0879001       0.99268548        1.0511834
  7147.1484        1.0519252        1.0825023        1.0749179        1.0964419        1.1024357        1.0500255       0.92996989        1.1573810        1.0742132       0.99749764        1.0528261
  7147.9688        1.0363480        1.0824334        1.0672365        1.0859454        1.0845334        1.0494779       0.91999343        1.1318208        1.0642465        1.0045688        1.0493160
  7148.8081        1.0188569        1.0736141        1.0538453        1.0710725        1.0674255        1.0485622       0.90923807        1.1076230        1.0542803        1.0123974        1.0377752
  7149.6665        1.0016617        1.0556793        1.0331404        1.0517065        1.0513153        1.0462365       0.89607369        1.0906128        1.0456914        1.0192369        1.0184357
  7150.5444       0.98699587        1.0313673        1.0073607        1.0283410        1.0352582        1.0438579       0.88260977        1.0732156        1.0369071        1.0245196       0.99542872
  7151.4409       0.97506715        1.0071139       0.97872725        1.0026899        1.0195196        1.0409223       0.87287655        1.0531055        1.0273557        1.0294651       0.97228278
  7152.3569       0.96572959       0.98465922       0.95145774       0.97743945        1.0022678        1.0378523       0.86347995        1.0322196        1.0173593        1.0351101       0.95127246
  7153.2925       0.95797154       0.96550162       0.92900568       0.95390045       0.98234344        1.0347446       0.86083462        1.0118167        1.0080729        1.0408093       0.93247001
  7154.2466       0.95083108       0.94919334       0.91217536       0.93328860       0.95901829        1.0315896       0.86168826       0.99149870       0.99914762        1.0466965       0.91502714
  7155.2202       0.94448753       0.93396173       0.89867225       0.91491525       0.93258940        1.0277393       0.86504510       0.96718099       0.99162147        1.0513674       0.89789322
  7156.2129       0.93760427       0.91899295       0.88641687       0.89885727       0.90430513        1.0232623       0.87061058       0.93929804       0.98607221        1.0542418       0.88090713
  7157.2246       0.93022077       0.90361401       0.87429782       0.88502751       0.87551678        1.0184134       0.87875211       0.91247258       0.97990338        1.0567757       0.86436737
  7158.2554       0.92497542       0.88903855       0.86272794       0.87323152       0.84802737        1.0131797       0.88945236       0.88670363       0.97289562        1.0584675       0.84995185
  7159.3057       0.92144849       0.87632650       0.85467828       0.86366658       0.82380421        1.0071265       0.90519753       0.86395380       0.96253858        1.0591537       0.83979937
  7160.3750       0.92182019       0.86766084       0.85139501       0.85688195       0.80552568        1.0003313       0.92524092       0.84371668       0.94846660        1.0596962       0.83455041
  7161.4634       0.92436434       0.86342479       0.85253832       0.85357227       0.79284817       0.99544549       0.94597084       0.83107476       0.93377107        1.0592948       0.83405866
  7162.5713       0.92790673       0.86312722       0.85755065       0.85366943       0.78765875       0.99159725       0.96724822       0.82241275       0.91856860        1.0552474       0.83740495
  7163.6978       0.93210758       0.86621599       0.86652299       0.85738518       0.79059005       0.98807134       0.98974762       0.82237376       0.91301190        1.0488900       0.84402043
  7164.8438       0.93711947       0.87243791       0.87938993       0.86460821       0.80073867       0.98476019        1.0125512       0.82447331       0.91039110        1.0421747       0.85262402
  7166.0088       0.94255884       0.88080832       0.89500939       0.87491789       0.81722452       0.98526626        1.0309640       0.83190566       0.91966980        1.0343706       0.86266670
  7167.1934       0.95046804       0.89033008       0.91309501       0.88808149       0.83931673       0.98560057        1.0471421       0.84422925       0.93065039        1.0279723       0.87388137
  7168.3965       0.95940112       0.90070693       0.93276011       0.90378160       0.86551329       0.98555920        1.0582998       0.86675595       0.94496203        1.0220108       0.88764357
  7169.6191       0.96991232       0.91379675       0.95260666       0.92142316       0.89454472       0.98575104        1.0669257       0.88770965       0.95510689        1.0156584       0.90582865
  7170.8608       0.98178357       0.93010639       0.97202911       0.94069274       0.92441988       0.98609891        1.0741452       0.90798703       0.96357806        1.0092631       0.92891293
  7172.1221       0.99420815       0.95068468       0.99046873       0.96052519       0.95400618       0.98854393        1.0778205       0.93706481       0.96515581        1.0035427       0.95634259
  7173.4019        1.0042370       0.97435513        1.0094731       0.98179264       0.98204391       0.99064824        1.0801591       0.96513375       0.96715210       0.99742249       0.98788315
  7174.7012        1.0130034        1.0010858        1.0307020        1.0039951        1.0093183       0.99225311        1.0805914       0.99161451       0.96963493       0.99006278        1.0206206
  7176.0195        1.0207718        1.0249537        1.0486113        1.0238435        1.0363444       0.99271437        1.0772348        1.0153708       0.97662051       0.98299216        1.0472831
  7177.3569        1.0278198        1.0410401        1.0589080        1.0384399        1.0578883       0.99339369        1.0726013        1.0398438       0.98516015       0.97580854        1.0640568
  7178.7139        1.0356764        1.0512962        1.0626778        1.0481913        1.0704052       0.99487624        1.0666936        1.0664355       0.99589067       0.96909595        1.0750562
  7180.0898        1.0436316        1.0585477        1.0618963        1.0553368        1.0784972       0.99655445        1.0620588        1.0781410        1.0053433       0.96496428        1.0816578
  7181.4849        1.0490865        1.0641928        1.0582265        1.0608518        1.0840825       0.99804162        1.0570480        1.0841796        1.0148301       0.96254064        1.0845647
  7182.8989        1.0512283        1.0670828        1.0534484        1.0644066        1.0865258       0.99914977        1.0510676        1.0855025        1.0236919       0.96472395        1.0848604
  7184.3320        1.0497318        1.0688917        1.0496721        1.0659360        1.0854404        1.0015660        1.0423021        1.0912768        1.0280018       0.96748728        1.0826581
  7185.7847        1.0460539        1.0671695        1.0476869        1.0657755        1.0828356        1.0029911        1.0360773        1.0918332        1.0323704       0.97233371        1.0790252
  7187.2563        1.0412616        1.0647407        1.0465824        1.0644272        1.0798989        1.0041885        1.0302612        1.0890234        1.0373854       0.98134416        1.0754154
  7188.7471        1.0363031        1.0618635        1.0457302        1.0628034        1.0766437        1.0085739        1.0154269        1.0913975        1.0425161       0.98894996        1.0722756
  7190.2573        1.0303991        1.0591354        1.0449276        1.0606874        1.0743918        1.0097702       0.99853545        1.0913267        1.0496141       0.99920702        1.0690068
  7191.7866        1.0238090        1.0547962        1.0430438        1.0576516        1.0719930        1.0094447       0.98343845        1.0921983        1.0568714        1.0105703        1.0639999
  7193.3350        1.0151484        1.0504463        1.0408269        1.0536492        1.0690095        1.0081574       0.97102617        1.0936175        1.0670069        1.0203343        1.0567317
  7194.9023        1.0061972        1.0432887        1.0387367        1.0493676        1.0654350        1.0063892       0.95994564        1.0902664        1.0772890        1.0257372        1.0480818
  7196.4888       0.99482851        1.0348639        1.0298052        1.0449490        1.0626295        1.0035882       0.95148603        1.0903322        1.0859698        1.0267070        1.0392700
  7198.0947       0.98366465        1.0263746        1.0338476        1.0408692        1.0608352        1.0001458       0.94532572        1.0877698        1.0945925        1.0257207        1.0306025
  7199.7197       0.97222034        1.0176746        1.0453332        1.0367410        1.0583489       0.99631682       0.94368140        1.0819696        1.1028048        1.0230884        1.0218854
