Repository: stetef/nano-XANES-microscopy-of-Fe

# nano-XANES-microscopy-of-Fe
Analysis of iron nano-XANES microscopy images of from the 3-ID Hard X-ray Nanoprobe (HXN) beamline at Brookhaven National Laboratory.

## The dataset
	<video width="400" controls>
  	<source src="Figures/preview.mp4" alt="XANES map with spectra interactive plot" type="video/mp4">

Files
1. nanoXANES_Fe.tiff --> nano-XANES stack collected at HXN beamline 
2. energy_list_corr.txt --> energy values corresponding to the stack
3. FeLibNov2021.nor --> normalized Fe-XANES library (from AthenaProgram)
4. ExpectedResult.png --> Result from linear combination fitting of XANES data

Notes.

1. This is a model system sample used for optimizing nano-XANES workflow. We know the "true value" chemical state map. 
2. The aggregate is composed of LiFe(II)PO4 (LFP), Pyrite (Pyr), StainlessSteelNP (SS) and Hematite_NP (Hem) 
3. Please note that this is unpublished data from a submitted MS

File: Data/HXN_XANES/xanes_fit_plot.csv
Data_x,Data_y,Fit_y,LiFe(II)PO4_y,Pyrite_y,StainlessSteelNP_y,Hematite_NP_y
7075.6,2.300332805,1.244027491,1.237491581,-0.075647654,-0.161533595,0.243717158
7081,2.872172044,1.244027491,1.237491581,-0.075647654,-0.161533595,0.243717158
7086,3.539920889,1.244027491,1.237491581,-0.075647654,-0.161533595,0.243717158
7090.8,4.428800353,1.036170541,1.061223379,-0.085117281,-0.148813277,0.208877721
7096,5.872787516,0.033629733,0.058500858,-0.020769788,-0.019976929,0.015875592
7100.9,8.087270945,-0.120625163,-0.260159108,0.066557508,0.153338153,-0.080361715
7105.9,11.72801608,2.59348544,0.947971346,0.484177929,1.096001932,0.065334233
7107,12.34837388,3.771721233,1.348087704,0.653172594,1.598237915,0.17222302
7108,14.7197926,5.30748123,1.986239205,0.852365844,2.14143385,0.327442331
7109,16.99770177,7.603799099,2.92359615,1.076382811,3.129077554,0.474742586
7109.9,20.23793939,11.05971205,4.148139359,1.476412333,4.76386887,0.671291487
7111,26.95158709,20.83010164,7.305140095,2.585933685,9.901804169,1.037223692
7112,46.12460988,48.12290973,15.15919526,5.15126955,25.94521133,1.86723359
7113,71.11994676,76.82380058,21.10715351,9.916900256,40.97638499,4.823361823
7114,78.55237047,90.38106838,18.25792703,13.1963327,50.70515069,8.221657965
7115,85.25812642,101.8622747,18.75235261,13.33179869,58.83492619,10.94319721
7115.9,87.52746252,105.5643802,20.30239058,13.25273101,62.82395436,9.185304213
7116.9,104.4569161,119.5957782,27.28825823,17.9701338,65.03681924,9.300566915
7118,161.8194599,162.2270872,46.45188824,37.43892091,68.04524834,10.29102973
7118.9,236.9960243,228.7167593,81.73406511,61.30519505,74.62686087,11.05063828
7120,345.109188,345.3052311,167.5099906,78.25104545,85.48113133,14.06306375
7121,480.9378814,482.3269668,277.6051891,88.54527185,95.65304556,20.52346024
7121.9,592.4137932,600.304708,375.9608778,87.75321445,104.5857416,32.00487415
7123,737.5954994,748.5585945,492.1261539,84.69726364,114.2594962,57.47568077
7124,864.9931013,880.3863252,587.4126467,85.8656047,121.6586042,85.44946948
7125,993.0489019,999.5461123,674.2072026,87.83120692,128.9897067,108.5179961
7126,1086.473974,1097.651996,737.7349558,88.94997796,135.8576068,135.1094555
7126.9,1154.807911,1161.158277,766.7899737,88.87352875,140.8323737,164.6624007
7128,1209.821926,1201.061721,763.5079002,91.50587792,146.1246656,199.9232774
7129,1200.128343,1186.886658,710.9812255,96.40897483,150.4122116,229.0842456
7130,1148.43837,1141.753438,639.1683993,100.4398684,153.6351817,248.5099884
7131,1116.36754,1109.996388,595.0546407,104.9521394,156.0412667,253.9483413
7131.9,1100.899476,1100.438272,577.2005408,109.3332144,156.5205556,257.3839615
7133,1075.654578,1085.378357,550.0563938,113.9018134,154.6548755,266.7652744
7134,1037.740313,1062.940287,522.5021856,116.9917762,152.7272944,270.7190304
7134.9,1021.103227,1046.404418,510.8299498,119.0497161,151.3090953,265.2156564
7136,1002.470262,1023.716002,500.4407053,120.9954933,149.7482302,252.5315735
7137,997.5023936,1006.656892,492.6464797,122.747122,148.4019013,242.8613888
7138,982.2358672,994.5052338,486.8787446,123.5573406,147.8411019,236.2280467
7139,979.8394623,981.6901269,482.1725137,123.3097204,147.6240471,228.5838456
7139.9,987.5227062,970.5402188,479.0952279,123.3143721,148.0250574,220.1055615
7141,960.9573483,955.8076339,473.8386794,123.3186764,148.8589295,209.7913487
7142,940.5217806,940.9890772,466.9724145,123.1068037,149.123771,201.786088
7143,925.2193257,925.9715367,458.8827115,122.453943,148.8784351,195.7564471
7144,900.9759026,909.864766,449.030477,120.8219151,148.4187463,191.5936276
7145,887.8809888,897.5023113,440.580511,118.9717377,148.0517063,189.8983564
7146,885.5664192,889.0003245,434.1950963,116.7463309,148.2659603,189.7929371
7147,865.5832268,882.1383954,428.1576328,114.7848836,149.024653,190.1712259
7148,872.1461211,875.7075194,422.5215733,113.4126545,150.258816,189.5144755
7148.9,858.5877924,868.0357985,417.1159999,112.2916953,151.495419,187.1326842
7149.9,855.694472,856.820248,410.0695994,111.225046,152.6187544,182.9068482
7151,835.2805764,844.5809461,403.2560683,110.0202268,153.5744032,177.7302478
7151.9,828.11225,836.0101969,398.8928017,108.9853653,154.3611638,173.7708661
7153,834.3746034,828.5873485,395.9038282,107.773355,155.3679875,169.5421778
7154,830.8478238,825.0032642,395.8146855,106.7583148,156.2872115,166.1430524
7154.9,821.2972696,823.1594389,396.9511592,105.9739504,156.9834852,163.2508441
7156,826.0201487,822.0851855,399.4671383,105.245386,157.5508276,159.8218336
7157,829.1744076,822.3091684,402.925854,104.6068901,157.937791,156.8386334
7158,833.4939274,823.7816459,407.4545776,103.8989429,158.2122059,154.2159196
7159,827.3016037,827.3502994,413.8014382,102.9311103,158.3476297,152.2701212
7160,833.6964426,833.0729707,421.886664,101.6357208,158.4301672,151.1204187
7160.9,848.3597908,839.2392392,429.7106377,100.3539739,158.4296639,150.7449637
7162,857.3554686,847.2313924,439.3760138,98.75810565,158.1054637,150.9918092
7163,860.3788923,855.2383801,448.3513304,97.69698069,157.4316045,151.7584645
7163.9,870.3685284,863.3230414,456.603563,97.28075254,156.6655696,152.7731562
7165,873.851359,873.528765,466.3666813,97.18328262,155.6821259,154.2966751
7165.6,881.1195051,878.7288077,470.7237871,97.69271079,155.0811146,155.2311952
7171,925.6683562,915.6653832,493.7190677,102.7391272,150.8228458,168.3843425
7175.7,949.1312774,934.5587776,495.3260405,103.9304525,147.2451397,188.0571449
7180.6,953.3042942,934.4684247,487.1374504,107.5427256,144.1606144,195.6276343
7186,946.6782255,926.2398276,475.6508476,110.1322688,145.5922401,194.8644711
7190.7,936.8663038,911.694178,456.7846425,112.1162434,149.9054163,192.8878758
7196,928.5901251,895.6037908,438.3725923,115.4828079,153.4809918,188.2673988
